Repository: nomad-coe/nomad

**NOMAD** is a web-based research data management software for materials science.
You find the official project homepage and documentation here [https://nomad-lab.eu](https://nomad-lab.eu).
NOMAD is used to provide an open service for managing and publish research data of the same name.
On-premise installations of NOMAD (Oasis) allow research groups to locally manage data with
customized NOMAD version and with their own compute and storage resources.

## Citing NOMAD

If you use this software in your research, for data sharing, or in your lab, we encourage you to cite the following [paper](https://doi.org/10.21105/joss.05388).

```
Scheidgen et al., (2023). NOMAD: A distributed web-based platform for managing materials science research data. Journal of Open Source Software, 8(90), 5388, https://doi.org/10.21105/joss.05388
```

For citation in academic works, you can use this [BibTeX file](docs/assets/joss_paper.bib).

File: tests/data/datamodel/metainfo/eln/hall/22-127-G_20K-320K_TT-Halter_WDH_060722.txt
[Sample parameters]
Sample Type:	van der Pauw
Hall Factor =	1.0
Thickness =	1.8 [µm]
L =	15.0 [mm]
Depletion Layer Correction:	Off
22-127-G
[Measurements]
<Step 1: Variable Temperature Measurement>
Start Time:	07/06/22 15:15:51
Time Completed:	07/06/22 16:07:52
Elapsed Time:	0:52:1

Starting Temperature:	20.0 [K]
Ending Temperature:	28.0 [K]
Spacing:	Linear Spacing
Temperature Step:	2.0 [K]
Field at:	3.0 [kG]
Field Reversal with Positive field first
Measurement Type:	Hall and Resistivity Measurement
Excitation Current:	1.0 [nA]
Resistance Range:	High
Dwell Time:	2.0 [Sec]
Current Reversal:	On
Geometry selection:	A and B

Temperature [K]	Field [G]	Zero-field Resistivity [ohm cm]
20.786	-4.5000E-2	1.0047E+4
21.611	7.0000E-2	8.9558E+3
23.69	-2.5000E-3	6.5835E+3
25.939	-1.4250E-1	4.6878E+3
28.155	-3.5000E-2	3.3844E+3

Temperature [K]	Field [G]	Resistivity [ohm cm]	Hall Coefficient [cm³/C]	Carrier Density [1/cm³]	Hall Mobility [cm²/(VS)]
20.741	3.0000E+3	1.0250E+4	-4.7289E+5	-1.3200E+13	-4.7070E+1
22.04	2.9997E+3	8.4042E+3	-9.4955E+4	-6.5739E+13	-1.0603E+1
24.043	3.0001E+3	6.2073E+3	-2.3685E+5	-2.6355E+13	-3.5976E+1
26.301	3.0002E+3	4.4470E+3	-1.6306E+5	-3.8282E+13	-3.4783E+1
28.627	3.0001E+3	3.0685E+3	-5.5256E+5	-1.1297E+13	-1.6327E+2

<Step 2: Variable Temperature Measurement>
Start Time:	07/06/22 16:07:53
Time Completed:	07/06/22 16:30:57
Elapsed Time:	0:23:4

Starting Temperature:	30.0 [K]
Ending Temperature:	32.0 [K]
Spacing:	Linear Spacing
Temperature Step:	2.0 [K]
Field at:	3.0 [kG]
Field Reversal with Positive field first
Measurement Type:	Hall and Resistivity Measurement
Excitation Current:	2.0 [nA]
Resistance Range:	High
Dwell Time:	2.0 [Sec]
Current Reversal:	On
Geometry selection:	A and B

Temperature [K]	Field [G]	Zero-field Resistivity [ohm cm]
30.079	-1.1375E-1	2.4010E+3
32.219	-1.4250E-1	1.5657E+3

Temperature [K]	Field [G]	Resistivity [ohm cm]	Hall Coefficient [cm³/C]	Carrier Density [1/cm³]	Hall Mobility [cm²/(VS)]
30.712	3.0001E+3	2.1056E+3	-6.1042E+5	-1.0226E+13	-2.5423E+2
32.784	3.0004E+3	1.3582E+3	-4.8864E+5	-1.2775E+13	-3.1209E+2

<Step 3: Variable Temperature Measurement>
Start Time:	07/06/22 16:30:57
Time Completed:	07/06/22 17:00:59
Elapsed Time:	0:30:2

Starting Temperature:	35.0 [K]
Ending Temperature:	41.0 [K]
Spacing:	Linear Spacing
Temperature Step:	3.0 [K]
Field at:	3.0 [kG]
Field Reversal with Positive field first
Measurement Type:	Hall and Resistivity Measurement
Excitation Current:	6.0 [nA]
Resistance Range:	High
Dwell Time:	2.0 [Sec]
Current Reversal:	On
Geometry selection:	A and B

Temperature [K]	Field [G]	Zero-field Resistivity [ohm cm]
34.959	1.0750E-1	8.4461E+2
37.852	-6.0000E-2	4.2113E+2
40.543	1.8000E-1	2.2253E+2

Temperature [K]	Field [G]	Resistivity [ohm cm]	Hall Coefficient [cm³/C]	Carrier Density [1/cm³]	Hall Mobility [cm²/(VS)]
35.749	2.9998E+3	6.9053E+2	-4.0711E+5	-1.5333E+13	-4.8201E+2
38.57	2.9999E+3	3.4782E+2	-2.9449E+5	-2.1197E+13	-6.9928E+2
41.475	2.9998E+3	1.7561E+2	-1.7208E+5	-3.6276E+13	-7.7328E+2

<Step 4: Variable Temperature Measurement>
Start Time:	07/06/22 17:01:00
Time Completed:	07/06/22 17:32:06
Elapsed Time:	0:31:6

Starting Temperature:	45.0 [K]
Ending Temperature:	55.0 [K]
Spacing:	Linear Spacing
Temperature Step:	5.0 [K]
Field at:	3.0 [kG]
Field Reversal with Positive field first
Measurement Type:	Hall and Resistivity Measurement
Excitation Current:	50.0 [nA]
Resistance Range:	High
Dwell Time:	2.0 [Sec]
Current Reversal:	On
Geometry selection:	A and B

Temperature [K]	Field [G]	Zero-field Resistivity [ohm cm]
44.443	-2.5000E-3	9.3317E+1
49.414	-5.5000E-2	3.5101E+1
54.367	-8.4703E-18	1.5362E+1

Temperature [K]	Field [G]	Resistivity [ohm cm]	Hall Coefficient [cm³/C]	Carrier Density [1/cm³]	Hall Mobility [cm²/(VS)]
45.395	3.0000E+3	7.5012E+1	-8.2393E+4	-7.5761E+13	-8.8294E+2
50.276	3.0000E+3	2.9651E+1	-3.5299E+4	-1.7684E+14	-1.0057E+3
55.161	3.0000E+3	1.3489E+1	-1.6693E+4	-3.7394E+14	-1.0867E+3

<Step 5: Variable Temperature Measurement>
Start Time:	07/06/22 17:32:06
Time Completed:	07/06/22 18:48:24
Elapsed Time:	1:16:18

Starting Temperature:	60.0 [K]
Ending Temperature:	80.0 [K]
Spacing:	Linear Spacing
Temperature Step:	5.0 [K]
Field at:	3.0 [kG]
Field Reversal with Positive field first
Measurement Type:	Hall and Resistivity Measurement
Excitation Current:	1.0 [µA]
Resistance Range:	Low
Dwell Time:	2.0 [Sec]
Current Reversal:	On
Geometry selection:	A and B

Temperature [K]	Field [G]	Zero-field Resistivity [ohm cm]
59.252	3.7500E-3	7.7305E+0
64.535	-2.9000E-1	4.1074E+0
69.655	1.4250E-1	2.5168E+0
74.464	1.1000E-1	1.7207E+0
79.194	3.0000E-2	1.2613E+0

Temperature [K]	Field [G]	Resistivity [ohm cm]	Hall Coefficient [cm³/C]	Carrier Density [1/cm³]	Hall Mobility [cm²/(VS)]
59.958	2.9999E+3	6.9608E+0	-9.0340E+3	-6.9097E+14	-1.1686E+3
64.996	3.0000E+3	3.9989E+0	-4.7162E+3	-1.3236E+15	-1.1482E+3
70.662	3.0003E+3	2.2969E+0	-2.9711E+3	-2.1010E+15	-1.1805E+3
75.418	3.0001E+3	1.5990E+0	-2.0587E+3	-3.0321E+15	-1.1965E+3
79.382	3.0002E+3	1.2512E+0	-1.5676E+3	-3.9819E+15	-1.2429E+3

<Step 6: Variable Temperature Measurement>
Start Time:	07/06/22 18:48:25
Skipped at:	07/07/22 03:44:11
Elapsed Time:	8:55:46

Starting Temperature:	85.0 [K]
Ending Temperature:	320.0 [K]
Spacing:	Linear Spacing
Temperature Step:	5.0 [K]
Field at:	3.0 [kG]
Field Reversal with Positive field first
Measurement Type:	Hall and Resistivity Measurement
Excitation Current:	10.0 [µA]
Resistance Range:	Low
Dwell Time:	2.0 [Sec]
Current Reversal:	On
Geometry selection:	A and B

Temperature [K]	Field [G]	Zero-field Resistivity [ohm cm]
84.381	2.3750E-2	9.4965E-1
90.005	-1.1750E-1	7.4872E-1
95.957	-1.5125E-1	6.1270E-1
99.856	8.8750E-2	5.5329E-1
105.008	3.2500E-2	4.9283E-1
109.753	-1.7000E-1	4.5296E-1
114.675	1.8875E-1	4.2276E-1
119.682	4.2500E-2	4.0065E-1
124.701	1.4750E-1	3.8466E-1
129.733	-1.4375E-1	3.7373E-1
134.762	1.0000E-2	3.6686E-1
139.772	4.6250E-2	3.6294E-1
144.753	7.5000E-3	3.6156E-1
149.801	-6.5000E-2	3.6229E-1
154.769	1.2500E-1	3.6481E-1
159.785	2.0125E-1	3.6891E-1
164.784	-2.7500E-2	3.7432E-1
169.796	4.2500E-2	3.8098E-1
174.793	-2.5000E-3	3.8872E-1
179.794	-1.3625E-1	3.9744E-1
184.805	2.9625E-1	4.0712E-1
189.833	-5.7500E-2	4.1773E-1
194.821	1.0875E-1	4.2919E-1
199.85	7.6250E-2	4.4167E-1
204.854	-3.5000E-2	4.5513E-1
209.812	-1.3250E-1	4.6956E-1
214.818	2.6250E-2	4.8488E-1
219.727	6.8750E-2	4.9973E-1
224.758	2.2375E-1	5.1270E-1
229.764	1.2500E-3	5.2253E-1
234.73	7.5000E-3	5.3218E-1
239.691	4.1250E-2	5.4399E-1
244.633	-1.3500E-1	5.5707E-1
249.605	4.1250E-3	5.7102E-1
254.582	-3.7500E-2	5.8553E-1
259.539	1.8375E-1	6.0056E-1
264.528	1.1750E-1	6.1604E-1
269.453	1.7500E-2	6.3174E-1
274.47	7.5000E-3	6.4807E-1
279.536	1.7500E-2	6.6468E-1
284.469	-1.7500E-2	6.8111E-1
289.476	4.9750E-2	6.9800E-1
294.484	1.2500E-2	7.1522E-1
299.534	-3.3750E-2	7.3240E-1
304.472	-2.2250E-1	7.4977E-1
309.466	-8.2500E-2	7.6715E-1
314.612	1.0625E-1	7.8456E-1
200.506	-8.1250E-2	1.0000E+101

Temperature [K]	Field [G]	Resistivity [ohm cm]	Hall Coefficient [cm³/C]	Carrier Density [1/cm³]	Hall Mobility [cm²/(VS)]
85.918	3.0001E+3	8.7643E-1	-1.0963E+3	-5.6938E+15	-1.1544E+3
90.348	3.0000E+3	7.3884E-1	-8.7005E+2	-7.1745E+15	-1.1621E+3
95.684	3.0001E+3	6.1736E-1	-6.9943E+2	-8.9247E+15	-1.1416E+3
101.546	3.0001E+3	5.2842E-1	-5.7381E+2	-1.0879E+16	-1.0371E+3
106.243	2.9998E+3	4.7949E-1	-4.9732E+2	-1.2552E+16	-1.0091E+3
111.115	3.0002E+3	4.4231E-1	-4.3576E+2	-1.4325E+16	-9.6203E+2
116.083	3.0000E+3	4.1489E-1	-3.8706E+2	-1.6127E+16	-9.1555E+2
121.041	2.9999E+3	3.9509E-1	-3.4834E+2	-1.7920E+16	-8.6946E+2
126.079	3.0001E+3	3.8094E-1	-3.1624E+2	-1.9739E+16	-8.2213E+2
131.093	3.0000E+3	3.7139E-1	-2.8994E+2	-2.1529E+16	-7.7580E+2
136.115	3.0001E+3	3.6534E-1	-2.6873E+2	-2.3228E+16	-7.3253E+2
141.158	2.9998E+3	3.6226E-1	-2.5100E+2	-2.4870E+16	-6.9156E+2
146.162	3.0002E+3	3.6159E-1	-2.3535E+2	-2.6524E+16	-6.5091E+2
151.169	3.0001E+3	3.6293E-1	-2.2257E+2	-2.8046E+16	-6.1433E+2
156.147	3.0003E+3	3.6596E-1	-2.1126E+2	-2.9547E+16	-5.7910E+2
161.149	2.9999E+3	3.7049E-1	-2.0131E+2	-3.1008E+16	-5.4569E+2
166.142	3.0000E+3	3.7629E-1	-1.9278E+2	-3.2379E+16	-5.1503E+2
171.166	2.9999E+3	3.8332E-1	-1.8516E+2	-3.3713E+16	-4.8600E+2
176.184	3.0000E+3	3.9139E-1	-1.7839E+2	-3.4992E+16	-4.5891E+2
181.181	2.9999E+3	4.0045E-1	-1.7230E+2	-3.6229E+16	-4.3352E+2
186.176	3.0002E+3	4.1039E-1	-1.6721E+2	-3.7331E+16	-4.1071E+2
191.188	3.0002E+3	4.2125E-1	-1.6219E+2	-3.8486E+16	-3.8828E+2
196.197	3.0001E+3	4.3301E-1	-1.5781E+2	-3.9556E+16	-3.6769E+2
201.197	2.9999E+3	4.4577E-1	-1.5396E+2	-4.0543E+16	-3.4860E+2
206.187	2.9999E+3	4.5951E-1	-1.5061E+2	-4.1445E+16	-3.3092E+2
211.18	3.0000E+3	4.7430E-1	-1.4751E+2	-4.2317E+16	-3.1415E+2
216.184	3.0002E+3	4.8973E-1	-1.4475E+2	-4.3123E+16	-2.9854E+2
221.117	2.9999E+3	5.0419E-1	-1.4186E+2	-4.4004E+16	-2.8386E+2
226.13	3.0000E+3	5.1613E-1	-1.3817E+2	-4.5179E+16	-2.6949E+2
231.117	2.9999E+3	5.2545E-1	-1.3420E+2	-4.6515E+16	-2.5683E+2
236.09	3.0001E+3	5.3571E-1	-1.3022E+2	-4.7936E+16	-2.4469E+2
241.07	3.0000E+3	5.4805E-1	-1.2727E+2	-4.9046E+16	-2.3396E+2
246.014	3.0000E+3	5.6147E-1	-1.2466E+2	-5.0072E+16	-2.2379E+2
250.994	2.9998E+3	5.7567E-1	-1.2231E+2	-5.1034E+16	-2.1420E+2
255.939	2.9998E+3	5.9032E-1	-1.2005E+2	-5.1999E+16	-2.0502E+2
260.929	2.9999E+3	6.0559E-1	-1.1789E+2	-5.2949E+16	-1.9630E+2
265.909	3.0001E+3	6.2114E-1	-1.1585E+2	-5.3880E+16	-1.8806E+2
270.815	3.0001E+3	6.3697E-1	-1.1410E+2	-5.4707E+16	-1.8062E+2
275.905	2.9996E+3	6.5354E-1	-1.1234E+2	-5.5566E+16	-1.7334E+2
280.872	3.0001E+3	6.6993E-1	-1.1078E+2	-5.6349E+16	-1.6666E+2
285.858	3.0000E+3	6.8663E-1	-1.0912E+2	-5.7203E+16	-1.6021E+2
290.82	3.0001E+3	7.0349E-1	-1.0773E+2	-5.7943E+16	-1.5434E+2
295.907	3.0000E+3	7.2079E-1	-1.0633E+2	-5.8704E+16	-1.4867E+2
300.829	3.0002E+3	7.3790E-1	-1.0503E+2	-5.9432E+16	-1.4341E+2
305.822	3.0001E+3	7.5547E-1	-1.0365E+2	-6.0223E+16	-1.3824E+2
310.81	3.0002E+3	7.7281E-1	-1.0233E+2	-6.1003E+16	-1.3338E+2
316.028	3.0001E+3	7.8981E-1	-1.0139E+2	-6.1563E+16	-1.2924E+2
0.0	0.0000E+0	1.0000E+101	0.0000E+0	0.0000E+0	1.0000E+103

<Step 7: Go to Temperature 300.0 [K]>
Start Time:	
Time Completed:	
Elapsed Time:	0:0:0

File: tests/data/datamodel/metainfo/eln/hall/HMS-Configuration-Pietsch_Hall-TT-Halter_15-350K.txt
[SystemParameters]
HMS Software Version=2.4.1
Working Directory=C:\PROGRA~1\HALLME~1
[Measurement State Machine]
Use instruments=True
System Model=0
Wiring=0
Reconfirm Ammeter Removal=True
ElectroMeter=0
Control ElectroMeter=False
NumberOfSamples=2
2 Sample Labeling=1
VoltMeter=1
CurrentMeter=1
Current Source=0
AC Hall=False
AC Hall type=0
Contact Blasting=False
[Keithley 7001]
Resting State=0
[Keithley 6485]
Reading Rate=0
Median Filter=False
Median Filter Rank=1
Digital Filter=False
Digital Filter Type=0
Digital Filter Count=10
Advanced Filter=False
Noise Window=0
[Keithley 220]
Compliance Voltage=100
[Keithley 2000]
Reading Rate=1
Digital Filter=True
Digital Filter Type=0
Digital Filter Count=10
[Keithley 2182]
Line Synchronization=True
Reading_Rate=0
Analog Filter=False
Digital Filter=True
Digital_Filter_Type=0
Digital Filter Window=1
Digital Filter Count=10
[Keithley 182]
Integration Time=0
Analog Filter=False
Digital Filter=2
[Keithley 2700]
Line Synchronization=True
Reading Rate=1
Resting State=0
Digital Filter=True
Digital Filter Type=0
Digital Filter Window=1
Digital Filter Count=10
[Keithley 2400]
Compliance Voltage=20
[Field Controller]
Gaussmeter=0
Use LS475 Built-in PI Controller=True
Setpoint Ramping=False
Ramp Rate=500
Field P=1
Field I=25
Field D=0
Power Supply=0
Settle_Band=0.0002
Settle_Time=1
LS450 Display Unit=0
Shutdown Field at end of measurement=False
Log Field data=False
Enable Settle Time Out=False
Settle Time Out=5
Time to Setpoint for Demo=5
[Temperature Controller]
Temperature=True
Sample Module=2
Monitor Only=False
Sample Channel=1
As Loop 1 Input=True
Sample Sensor Type=1
Sample Sensor Curve Number=24
Sample Sensor Filter=True
Sample Sensor Filter Points=10
Sample Sensor Filter Window=1
Sample Sensor Thermal EMF Compensation=1
Sample Sensor Room Compensation=True
Sample Sensor ThermoCouple Range=0
Log Temperature data=False
Front panel displays=2
Front panel input channel 1=0
Front panel display item 1=0
Front panel input channel 2=1
Front panel display item 2=0
Front panel input channel 3=0
Front panel display item 3=0
Front panel input channel 4=0
Front panel display item 4=0
Front panel input channel 5=0
Front panel display item 5=0
Front panel input channel 6=0
Front panel display item 6=0
Front panel input channel 7=0
Front panel display item 7=0
Front panel input channel 8=0
Front panel display item 8=0
Front panel control display=3
Front panel large output=False
Front panel heater display=0
Shutdown Heater at the end of software=True
Number of Domains=8
[Temperature Controller - Loop 1]
Setp Unit=0
Control Filter=False
Heater Resistance=49
Setp Limit=350
Max Positive Slope=0
Max Negative Slope=0
Max Heater Current=2
Max Heater Range=5
Input channel=0
Sensor Type=0
Curve Number=1
Filter=True
Filter Points=10
Filter Window=1
Thermal_EMF Compensation=1
Room Compensation=True
ThermoCouple Range=1
[Temperature Controller - Loop 2]
Setp Unit=0
Control Filter=False
Setp Limit=350
Max Positive Slope=0
Max Negative Slope=0
[Temperature Domain 1]
Temperature Low=0
Temperature High=14
Direction=1
Loop 1 P=40
Loop 2 P=10
Loop 1 I=1
Loop 2 I=2
Loop 1 D=0
Loop 2 D=0
Heater Range=5
Loop 2 Heater=1
Loop 1 Setpoint Offset=0
Ramp Rate=1
Settle Wait Time=0
Settle Temperature Drift=0.5
Settle Temperature Band=0.5
Settle Time Out=True
Settle Time Out Period=100
Needle Valve During Ramp=0
Needle Valve After Ramp=0
Sample Space Evacuation Valve During Ramp=0
Sample Space Evacuation Valve After Ramp=0
[Temperature Domain 2]
Temperature Low=14
Temperature High=21
Direction=1
Loop 1 P=40
Loop 2 P=10
Loop 1 I=1
Loop 2 I=2
Loop 1 D=0
Loop 2 D=0
Heater Range=5
Loop 2 Heater=1
Loop 1 Setpoint Offset=0
Ramp Rate=1
Settle Wait Time=0
Settle Temperature Drift=0.5
Settle Temperature Band=0.5
Settle Time Out=True
Settle Time Out Period=100
Needle Valve During Ramp=0
Needle Valve After Ramp=0
Sample Space Evacuation Valve During Ramp=0
Sample Space Evacuation Valve After Ramp=0
[Temperature Domain 3]
Temperature Low=21
Temperature High=29
Direction=1
Loop 1 P=50
Loop 2 P=10
Loop 1 I=2
Loop 2 I=2
Loop 1 D=0
Loop 2 D=0
Heater Range=5
Loop 2 Heater=1
Loop 1 Setpoint Offset=0
Ramp Rate=1
Settle Wait Time=0
Settle Temperature Drift=0.7
Settle Temperature Band=1
Settle Time Out=True
Settle Time Out Period=100
Needle Valve During Ramp=0
Needle Valve After Ramp=0
Sample Space Evacuation Valve During Ramp=0
Sample Space Evacuation Valve After Ramp=0
[Temperature Domain 4]
Temperature Low=29
Temperature High=49
Direction=1
Loop 1 P=60
Loop 2 P=10
Loop 1 I=3
Loop 2 I=2
Loop 1 D=0
Loop 2 D=0
Heater Range=5
Loop 2 Heater=1
Loop 1 Setpoint Offset=0
Ramp Rate=1
Settle Wait Time=0
Settle Temperature Drift=1
Settle Temperature Band=1
Settle Time Out=True
Settle Time Out Period=100
Needle Valve During Ramp=0
Needle Valve After Ramp=0
Sample Space Evacuation Valve During Ramp=0
Sample Space Evacuation Valve After Ramp=0
[Temperature Domain 5]
Temperature Low=49
Temperature High=151
Direction=1
Loop 1 P=100
Loop 2 P=10
Loop 1 I=4
Loop 2 I=1.1
Loop 1 D=0
Loop 2 D=0
Heater Range=5
Loop 2 Heater=1
Loop 1 Setpoint Offset=0
Ramp Rate=1
Settle Wait Time=0
Settle Temperature Drift=1
Settle Temperature Band=1
Settle Time Out=True
Settle Time Out Period=100
Needle Valve During Ramp=0
Needle Valve After Ramp=0
Sample Space Evacuation Valve During Ramp=0
Sample Space Evacuation Valve After Ramp=0
[Temperature Domain 6]
Temperature Low=151
Temperature High=400
Direction=1
Loop 1 P=100
Loop 2 P=10
Loop 1 I=5
Loop 2 I=1.1
Loop 1 D=0
Loop 2 D=0
Heater Range=5
Loop 2 Heater=1
Loop 1 Setpoint Offset=0
Ramp Rate=1
Settle Wait Time=0
Settle Temperature Drift=1
Settle Temperature Band=1
Settle Time Out=True
Settle Time Out Period=100
Needle Valve During Ramp=0
Needle Valve After Ramp=0
Sample Space Evacuation Valve During Ramp=0
Sample Space Evacuation Valve After Ramp=0
[Temperature Domain 7]
Temperature Low=400
Temperature High=1000
Direction=1
Loop 1 P=0
Loop 2 P=0
Loop 1 I=0
Loop 2 I=0
Loop 1 D=0
Loop 2 D=0
Heater Range=0
Loop 2 Heater=0
Loop 1 Setpoint Offset=0
Ramp Rate=1
Settle Wait Time=0
Settle Temperature Drift=0.5
Settle Temperature Band=1
Settle Time Out=True
Settle Time Out Period=100
Needle Valve During Ramp=0
Needle Valve After Ramp=0
Sample Space Evacuation Valve During Ramp=0
Sample Space Evacuation Valve After Ramp=0
[Temperature Domain 8]
Temperature Low=0
Temperature High=1000
Direction=2
Loop 1 P=100
Loop 2 P=20
Loop 1 I=5
Loop 2 I=2
Loop 1 D=0
Loop 2 D=0
Heater Range=5
Loop 2 Heater=1
Loop 1 Setpoint Offset=0
Ramp Rate=2
Settle Wait Time=0
Settle Temperature Drift=0.5
Settle Temperature Band=1
Settle Time Out=True
Settle Time Out Period=100
Needle Valve During Ramp=0
Needle Valve After Ramp=0
Sample Space Evacuation Valve During Ramp=0
Sample Space Evacuation Valve After Ramp=0
[Platform System]
Superconducting Magnet=1
Superconducting Power Supply=0
Field Current Ratio=2000
Compliance Voltage=5
Voltage Drift=0.001
Maximum Current=45
Ramp Rate=0.05
Wait Time=40
Display Unit=0
Stepping Motor Controller=0
Stepping Motor Comm Port=0
Needle Valve Position=0
Use LS241=False
LS241 Comm Port=1
LS241 Sample Period=60
LS241 Display Unit=0
Power Booster=False
Stepper Motor=0
Use Needle Valve Stepper=True
Needle Valve Motor Steps per rev=480
Needle Valve Motor Max RPM=25
[Lake Shore 370]
LS370 Change Pause Time=6
LS370 Common Mode Reduction=False

File: tests/data/datamodel/metainfo/eln/perovskite_database/eqe_file_hzb.txt
[Header]
Measurement Name = "15 of iii batch"
File Path = "/D/Messdaten/Janardan/2019-11-15_EQE/15 of iii batch.TRQ"
time stamp = "15.11.2019 16:46:45"
Scan Type = "QE Scan"
X Units = "Wavelength (nm)"
Y Units = "QE (%)"

//DATA//
X	Y	Calculated
3.000160E+2	8.316080E-4	7.650308E+0
3.100130E+2	2.059950E-3	1.750196E+1
3.199970E+2	5.630520E-3	3.939813E+1
3.300070E+2	1.103220E-2	6.316191E+1
3.400030E+2	1.759350E-2	7.974702E+1
3.499860E+2	2.558910E-2	8.855117E+1
3.599920E+2	3.367640E-2	9.034844E+1
3.699850E+2	4.182460E-2	9.001553E+1
3.799990E+2	4.647850E-2	8.884880E+1
3.899980E+2	5.176570E-2	8.871934E+1
3.999820E+2	5.720540E-2	9.004144E+1
4.099880E+2	2.708450E-2	8.892358E+1
4.200180E+2	3.366110E-2	9.035019E+1
4.299940E+2	3.855920E-2	8.885941E+1
4.399900E+2	4.801960E-2	8.807763E+1
4.500050E+2	6.505630E-2	8.843371E+1
4.600010E+2	7.039690E-2	8.819134E+1
4.700150E+2	8.582350E-2	8.822716E+1
4.800090E+2	6.893210E-2	8.857363E+1
4.899840E+2	6.721540E-2	8.811883E+1
5.000120E+2	6.538440E-2	8.915358E+1
5.099820E+2	6.797080E-2	8.927455E+1
5.200030E+2	7.082410E-2	8.944934E+1
5.300030E+2	7.552390E-2	9.013320E+1
5.400170E+2	8.038380E-2	9.172041E+1
5.500070E+2	8.297780E-2	9.084400E+1
5.600100E+2	8.652540E-2	9.172046E+1
5.699890E+2	8.925680E-2	9.116504E+1
5.800160E+2	9.111070E-2	9.149515E+1
5.900170E+2	3.225730E-2	9.413957E+1
5.999920E+2	8.811240E-2	9.263227E+1
6.100130E+2	9.032490E-2	9.185662E+1
6.200060E+2	9.479570E-2	9.233827E+1
6.300080E+2	9.153800E-2	9.075223E+1
6.400170E+2	8.539630E-2	9.026093E+1
6.499980E+2	8.877610E-2	8.939026E+1
6.599840E+2	8.318380E-2	8.835294E+1
6.700100E+2	8.308460E-2	8.794374E+1
6.800060E+2	8.309980E-2	8.805904E+1
6.900060E+2	8.868460E-2	8.746389E+1
7.000090E+2	7.298330E-2	8.742929E+1
7.100130E+2	7.509660E-2	8.767018E+1
7.199850E+2	7.110640E-2	8.675722E+1
7.299920E+2	7.497450E-2	8.698946E+1
7.399980E+2	6.890920E-2	8.243236E+1
7.500040E+2	5.333730E-2	6.867656E+1
7.600070E+2	3.269220E-2	4.168901E+1
7.700070E+2	1.273350E-2	1.806291E+1
7.800040E+2	3.112810E-3	5.757790E+0
7.899960E+2	9.918290E-4	1.557858E+0
8.000160E+2	3.051780E-4	4.808556E-1
8.099970E+2	1.220710E-4	2.097691E-1
8.200030E+2	9.918260E-5	6.807101E-2
8.300010E+2	8.392380E-5	3.285799E-2
8.399890E+2	6.866500E-5	6.791701E-2
8.500000E+2	6.866500E-5	1.826549E-1

File: tests/data/parsers/eels.txt
├── acquisition_mode = STEM
├── api_permalink = https://api.eelsdb.eu/spectra/alumina-alpha-4/
├── author
│   ├── name = PD Dr. Peter A. van Aken
│   ├── profile_api_url = https://api.eelsdb.eu/author/vanaken/
│   └── profile_url = https://eelsdb.eu/author/vanaken/
├── beamenergy = 100 kV
├── collection = 6.5 mrad
├── comment_count = 0
├── convergence = 6.5 mrad
├── darkcurrent = Yes
├── description = - Background subtracted. - Note the absence of the peak at 92 eV (non-dipole transitions due to channeling conditions observed only along <0001>, cf paper quoted).- Calibration could not be accurate. Analyst: Stefan Nufer. Temperature: Room. BEAM/Crystal: <1-100>. 
├── detector = Parallel: 666 Gatan
├── download_link = https://eelsdb.eu/wp-content/uploads/2015/09/Dspec.132290.1.msa
├── edges = ['Al_L2,3']
├── elements = ['Al', 'O']
├── formula = Al2O3 (alpha)
├── gainvariation = Yes
├── guntype = Cold FEG
├── id = 21575
├── integratetime = 10 secs
├── keywords = ['imported from old site']
├── max_energy = 152.8 eV
├── microscope = VG HB-501
├── min_energy = 71.7 eV
├── other_links = [{'url': 'http://pc-web.cemes.fr/eelsdb/index.php?page=displayspec.php&id=51', 'title': 'Old EELS DB'}]
├── permalink = https://eelsdb.eu/spectra/alumina-alpha-4/
├── probesize = 1 nm^2
├── published = 2005-04-20 00:00:00
├── readouts = 1
├── reference
│   └── freetext = Nufer, Gemming, Koestlmeier, Ruehle, Ultramicroscopy, 88, 253-263, 2001
├── resolution = 0.7 eV
├── stepSize = 0.1 eV/pixel
├── thickness = 0.22 t/&lambda;
├── title = Alumina alpha
└── type = Core Loss

File: tests/data/parsers/octopus/stdout.txt
    <><><><><><><><><><><><><><><><><><><><><><><><><><><><><><><>
                                ___
                             .-'   `'.
                            /         \
                            |         ;
                            |         |           ___.--,
                   _.._     |0) ~ (0) |    _.---'`__.-( (_.
            __.--'`_.. '.__.\    '--. \_.-' ,.--'`     `""`
           ( ,.--'`   ',__ /./;   ;, '.__.'`    __
           _`) )  .---.__.' / |   |\   \__..--""  '''--.,_
          `---' .'.''-._.-'`_./  /\ '.  \ _.-~~~````~~~-._`-.__.'
                | |  .' _.-' |  |  \  \  '.               `~---`
                 \ \/ .'     \  \   '. '-._)
                  \/ /        \  \    `=.__`~-.
             jgs  / /\         `) )    / / `"".`\
            , _.-'.'\ \        / /    ( (     / /
             `--~`   ) )    .-'.'      '.'.  | (
                    (/`    ( (`          ) )  '-;
                     `      '-;         (-'

    This program is free software; you can redistribute it and/or modify
    it under the terms of the GNU General Public License as published by
    the Free Software Foundation; either version 2, or (at your option)
    any later version.

    This program is distributed in the hope that it will be useful,
    but WITHOUT ANY WARRANTY; without even the implied warranty of
    MERCHANTABILITY or FITNESS FOR A PARTICULAR PURPOSE.  See the
    GNU General Public License for more details.

    You should have received a copy of the GNU General Public License
    along with this program; if not, write to the Free Software
    Foundation, Inc., 51 Franklin Street, Fifth Floor, Boston, MA

    <><><><><><><><><><><><><><><><><><><><><><><><><><><><><><><>

                           Running octopus

Version                : mimus
Revision               : 15432
Build time             : Fri Jun 24 18:04:44 CEST 2016
Configuration options  : max-dim=3 mpi sse2
Optional libraries     : metis mpi2 pfft scalapack
Architecture           : x86_64
C compiler             : mpicc -std=gnu99 (gcc)
C compiler flags       : -g -O2
Fortran compiler       : mpif90 (gfortran) (GCC version 4.9.2)
Fortran compiler flags : -g -fbounds-check -ffree-line-length-none -fbacktrace -Wall -Wl,-rpath=/home/askhl/install/fftw-3.3.4/lib -Wl,-rpath=/home/askhl/i

            The octopus is swimming in jormungandr (Linux)


            Calculation started on 2016/07/13 at 13:55:45


************************** Calculation Mode **************************
Input: [CalculationMode = gs]
**********************************************************************

Reading Coordinates from Coordinates block
Input: [PseudopotentialSet = standard]

****************************** Species *******************************
Reading pseudopotential from file:
      '/home/askhl/install/octopus/share/octopus/pseudopotentials/PSF/O.psf'
      Calculating atomic pseudo-eigenfunctions for species O ....
Info: l =  0 component used as local potential.
Info: l =  1 is maximum angular momentum considered.
Number of orbitals: total =      9, bound =      4
Reading pseudopotential from file:
      '/home/askhl/install/octopus/share/octopus/pseudopotentials/PSF/H.psf'
      Calculating atomic pseudo-eigenfunctions for species H ....
Info: l =  0 component used as local potential.
Info: l =  0 is maximum angular momentum considered.
Number of orbitals: total =     16, bound =      1
**********************************************************************


***************************** Symmetries *****************************
Symmetry elements : (C2) 2*(sigma)
Symmetry group    : C2v
**********************************************************************

Input: [SpinComponents = unpolarized]
Input: [SmearingFunction = semiconducting]
Input: [SymmetrizeDensity = no]

******************************* States *******************************
Total electronic charge  =        8.000
Number of states         =        4
States block-size        =        4
**********************************************************************

Info: Using default spacing(1) [A] =  0.230
Info: Using default spacing(2) [A] =  0.230
Info: Using default spacing(3) [A] =  0.230
Input: [CurvMethod = curv_uniform]
Input: [DerivativesStencil = stencil_star]

************************** Parallelization ***************************
Info: Octopus will run in *parallel*

      Number of processes           :       4
      Number of threads per process :       1

Info: Number of nodes in ParDomains  group:     4 (   29427)
Info: Octopus will waste at least  0.00% of computer time.
**********************************************************************

Info: Could not find a compatible mesh partition in 'restart/partition'.
Reason: fingerprint does not exist
Info: Using METIS 5 multilevel recursive bisection to partition the mesh.
Info: Mesh partition:

      Partition quality:    0.930908E-08

                 Neighbours         Ghost points
      Average  :          3                 5180
      Minimum  :          3                 5023
      Maximum  :          3                 5402

      Nodes in domain-group      1
        Neighbours     :         3        Local points    :      7356
        Ghost points   :      5023        Boundary points :      4753
      Nodes in domain-group      2
        Neighbours     :         3        Local points    :      7357
        Ghost points   :      5238        Boundary points :      4640
      Nodes in domain-group      3
        Neighbours     :         3        Local points    :      7357
        Ghost points   :      5402        Boundary points :      4655
      Nodes in domain-group      4
        Neighbours     :         3        Local points    :      7357
        Ghost points   :      5057        Boundary points :      4700

Info: Generating weights for finite-difference discretization of x-gradient
Info: Generating weights for finite-difference discretization of y-gradient
Info: Generating weights for finite-difference discretization of z-gradient
Info: Generating weights for finite-difference discretization of Laplacian

******************************** Grid ********************************
Simulation Box:
  Type = minimum
  Species =     O     Radius =   4.000 A
  Species =     H     Radius =   4.000 A
  Octopus will run in 3 dimension(s).
  Octopus will treat the system as periodic in 0 dimension(s).
Main mesh:
  Spacing [A] = ( 0.230, 0.230, 0.230)    volume/point [A^3] =      0.01217
  # inner mesh =      29427
  # total mesh =      48175
  Grid Cutoff [eV] =   710.854928    Grid Cutoff [Ry] =    52.246878
**********************************************************************

Info: states-block size = 0.5 MiB
Input: [StatesOrthogonalization = gram_schmidt]

****************************** Hartree *******************************
The chosen Poisson solver is 'interpolating scaling functions'
**********************************************************************


**************************** Theory Level ****************************
Input: [TheoryLevel = dft]

Exchange-correlation:
  Exchange
    Slater exchange (LDA)
    [1] PAM Dirac, Proceedings of the Cambridge Philosophical Society 26, 376 (1930)
    [2] F Bloch, Zeitschrift fuer Physik 57, 545 (1929)
  Correlation
    Perdew & Zunger (Modified) (LDA)
    [1] Perdew and Zunger, Phys. Rev. B 23, 5048 (1981)
    [2] Modified to improve the matching between the low- and high-rs parts

Input: [SICCorrection = sic_none]
**********************************************************************

Input: [FilterPotentials = filter_TS]
Info: Pseudopotential for O
  Radii for localized parts:
    local part     =  1.2 A
    non-local part =  1.0 A
    orbitals       =  3.8 A

Info: Pseudopotential for H
  Radii for localized parts:
    local part     =  1.0 A
    non-local part =  0.0 A
    orbitals       =  4.6 A

Input: [RelativisticCorrection = non_relativistic]

****************** Approximate memory requirements *******************
Mesh
  global  :       0.9 MiB
  local   :       0.4 MiB
  total   :       1.3 MiB

States
  real    :       1.5 MiB (par_kpoints + par_states + par_domains)
  complex :       2.9 MiB (par_kpoints + par_states + par_domains)

**********************************************************************

Info: Generating external potential
      done.
Info: Octopus initialization completed.
Info: Starting calculation mode.
Info: Allocating ground state wave-functions
Info: Blocks of states
      Block       1 contains       4 states:       1 -       4
Info: Ground-state allocation done.
Input: [MixField = potential] (what to mix during SCF cycles)
Input: [MixingScheme = broyden]

**************************** Eigensolver *****************************
Input: [Eigensolver = cg]
Input: [Preconditioner = pre_filter]
Input: [PreconditionerFilterFactor = 0.5000]
Input: [SubspaceDiagonalization = standard]
**********************************************************************

Input: [LCAOStart = lcao_full]
Input: [LCAOScaleFactor = 1.000]
Input: [LCAOMaximumOrbitalRadius = 10.58 A]
Info: Single-precision storage for     2 extra orbitals will be allocated.
Info: Unnormalized total charge =      7.999752
Info: Renormalized total charge =      8.000000
Info: Setting up Hamiltonian.
Info: Performing initial LCAO calculation with      6 orbitals.
Info: Getting Hamiltonian matrix elements.

Eigenvalues [eV]
 #st  Spin   Eigenvalue      Occupation
   1   --   -29.222659       2.000000
   2   --   -15.955691       2.000000
   3   --   -13.237858       2.000000
   4   --   -11.432563       2.000000
Info: SCF using real wavefunctions.
Info: Starting SCF iteration.


*********************** SCF CYCLE ITER #    1 ************************
 etot  = -3.85067644E+02 abs_ev   =  4.43E+01 rel_ev   =  4.64E-01
 ediff =        4.69E+00 abs_dens =  2.63E+00 rel_dens =  3.29E-01
Matrix vector products:    108
Converged eigenvectors:      0

#  State  Eigenvalue [eV]  Occupation    Error
      1      -24.182940    2.000000   (1.1E-04)
      2      -12.661590    2.000000   (7.6E-05)
      3       -6.274150    2.000000   (8.4E-04)
      4       -4.577129    2.000000   (2.2E-04)

Density of states:

----------------------------------------------------------------------
----------------------------------------------------------------------
----------------------------------------------------------------------
----------------------------------------------------------------------
----------------------------------------------------------------------
----------------------------------------------------------------------
----------------------------------------------------------------------
----------------------------------------------------------------------
----------------------------------------------------------------------
%----------------------------------------%---------------------%-----%
                                                                     ^


Elapsed time for SCF step     1:          0.29
**********************************************************************



*********************** SCF CYCLE ITER #    2 ************************
 etot  = -4.71653665E+02 abs_ev   =  2.35E+01 rel_ev   =  1.97E-01
 ediff =       -3.18E+00 abs_dens =  1.63E+00 rel_dens =  2.04E-01
Matrix vector products:    108
Converged eigenvectors:      0

#  State  Eigenvalue [eV]  Occupation    Error
      1      -26.946801    2.000000   (1.1E-05)
      2      -14.595699    2.000000   (9.1E-06)
      3       -9.955348    2.000000   (8.1E-05)
      4       -7.929810    2.000000   (4.0E-05)

Density of states:

----------------------------------------------------------------------
----------------------------------------------------------------------
----------------------------------------------------------------------
----------------------------------------------------------------------
----------------------------------------------------------------------
----------------------------------------------------------------------
----------------------------------------------------------------------
----------------------------------------------------------------------
----------------------------------------------------------------------
%--------------------------------------------%----------------%------%
                                                                     ^


Elapsed time for SCF step     2:          0.30
**********************************************************************



*********************** SCF CYCLE ITER #    3 ************************
 etot  = -4.70317864E+02 abs_ev   =  2.45E+00 rel_ev   =  2.10E-02
 ediff =        4.91E-02 abs_dens =  9.06E-02 rel_dens =  1.13E-02
Matrix vector products:    107
Converged eigenvectors:      0

#  State  Eigenvalue [eV]  Occupation    Error
      1      -26.446838    2.000000   (1.7E-06)
      2      -14.100191    2.000000   (9.6E-07)
      3       -9.893964    2.000000   (6.6E-06)
      4       -7.763688    2.000000   (3.6E-06)

Density of states:

----------------------------------------------------------------------
----------------------------------------------------------------------
----------------------------------------------------------------------
----------------------------------------------------------------------
----------------------------------------------------------------------
----------------------------------------------------------------------
----------------------------------------------------------------------
----------------------------------------------------------------------
----------------------------------------------------------------------
%---------------------------------------------%--------------%-------%
                                                                     ^


Elapsed time for SCF step     3:          0.28
**********************************************************************



*********************** SCF CYCLE ITER #    4 ************************
 etot  = -4.64219660E+02 abs_ev   =  4.90E+00 rel_ev   =  4.40E-02
 ediff =        2.24E-01 abs_dens =  9.95E-02 rel_dens =  1.24E-02
Matrix vector products:    105
Converged eigenvectors:      2

#  State  Eigenvalue [eV]  Occupation    Error
      1      -25.594936    2.000000   (9.6E-07)
      2      -13.247316    2.000000   (9.1E-07)
      3       -9.562218    2.000000   (4.2E-06)
      4       -7.349604    2.000000   (4.2E-06)

Density of states:

----------------------------------------------------------------------
----------------------------------------------------------------------
----------------------------------------------------------------------
----------------------------------------------------------------------
----------------------------------------------------------------------
----------------------------------------------------------------------
----------------------------------------------------------------------
----------------------------------------------------------------------
----------------------------------------------------------------------
%----------------------------------------------%-------------%-------%
                                                                     ^


Elapsed time for SCF step     4:          0.28
**********************************************************************



*********************** SCF CYCLE ITER #    5 ************************
 etot  = -4.63147832E+02 abs_ev   =  6.61E-01 rel_ev   =  5.96E-03
 ediff =        3.94E-02 abs_dens =  1.99E-02 rel_dens =  2.49E-03
Matrix vector products:    102
Converged eigenvectors:      0

#  State  Eigenvalue [eV]  Occupation    Error
      1      -25.532953    2.000000   (1.1E-06)
      2      -13.146349    2.000000   (8.9E-07)
      3       -9.447035    2.000000   (1.4E-06)
      4       -7.297241    2.000000   (8.3E-07)

Density of states:

----------------------------------------------------------------------
----------------------------------------------------------------------
----------------------------------------------------------------------
----------------------------------------------------------------------
----------------------------------------------------------------------
----------------------------------------------------------------------
----------------------------------------------------------------------
----------------------------------------------------------------------
----------------------------------------------------------------------
%----------------------------------------------%-------------%-------%
                                                                     ^


Elapsed time for SCF step     5:          0.27
**********************************************************************



*********************** SCF CYCLE ITER #    6 ************************
 etot  = -4.63564718E+02 abs_ev   =  1.36E-01 rel_ev   =  1.22E-03
 ediff =       -1.53E-02 abs_dens =  7.31E-03 rel_dens =  9.13E-04
Matrix vector products:     81
Converged eigenvectors:      4

#  State  Eigenvalue [eV]  Occupation    Error
      1      -25.546199    2.000000   (9.3E-07)
      2      -13.159759    2.000000   (7.6E-07)
      3       -9.470904    2.000000   (7.9E-07)
      4       -7.314541    2.000000   (8.5E-07)

Density of states:

----------------------------------------------------------------------
----------------------------------------------------------------------
----------------------------------------------------------------------
----------------------------------------------------------------------
----------------------------------------------------------------------
----------------------------------------------------------------------
----------------------------------------------------------------------
----------------------------------------------------------------------
----------------------------------------------------------------------
%----------------------------------------------%-------------%-------%
                                                                     ^


Elapsed time for SCF step     6:          0.24
**********************************************************************



*********************** SCF CYCLE ITER #    7 ************************
 etot  = -4.63582376E+02 abs_ev   =  1.10E-02 rel_ev   =  9.91E-05
 ediff =       -6.49E-04 abs_dens =  2.27E-04 rel_dens =  2.84E-05
Matrix vector products:     50
Converged eigenvectors:      4

#  State  Eigenvalue [eV]  Occupation    Error
      1      -25.547509    2.000000   (7.9E-07)
      2      -13.161627    2.000000   (9.9E-07)
      3       -9.472336    2.000000   (8.4E-07)
      4       -7.315433    2.000000   (7.8E-07)

Density of states:

----------------------------------------------------------------------
----------------------------------------------------------------------
----------------------------------------------------------------------
----------------------------------------------------------------------
----------------------------------------------------------------------
----------------------------------------------------------------------
----------------------------------------------------------------------
----------------------------------------------------------------------
----------------------------------------------------------------------
%----------------------------------------------%-------------%-------%
                                                                     ^


Elapsed time for SCF step     7:          0.16
**********************************************************************



*********************** SCF CYCLE ITER #    8 ************************
 etot  = -4.63594619E+02 abs_ev   =  1.68E-02 rel_ev   =  1.52E-04
 ediff =       -4.50E-04 abs_dens =  3.85E-04 rel_dens =  4.81E-05
Matrix vector products:     56
Converged eigenvectors:      4

#  State  Eigenvalue [eV]  Occupation    Error
      1      -25.549484    2.000000   (7.0E-07)
      2      -13.165007    2.000000   (6.6E-07)
      3       -9.474485    2.000000   (8.7E-07)
      4       -7.316339    2.000000   (8.9E-07)

Density of states:

----------------------------------------------------------------------
----------------------------------------------------------------------
----------------------------------------------------------------------
----------------------------------------------------------------------
----------------------------------------------------------------------
----------------------------------------------------------------------
----------------------------------------------------------------------
----------------------------------------------------------------------
----------------------------------------------------------------------
%----------------------------------------------%-------------%-------%
                                                                     ^


Elapsed time for SCF step     8:          0.17
**********************************************************************



*********************** SCF CYCLE ITER #    9 ************************
 etot  = -4.63594495E+02 abs_ev   =  2.42E-05 rel_ev   =  2.18E-07
 ediff =        4.54E-06 abs_dens =  8.78E-06 rel_dens =  1.10E-06
Matrix vector products:     17
Converged eigenvectors:      4

#  State  Eigenvalue [eV]  Occupation    Error
      1      -25.549474    2.000000   (8.9E-07)
      2      -13.164973    2.000000   (8.7E-07)
      3       -9.474500    2.000000   (8.5E-07)
      4       -7.316355    2.000000   (9.5E-07)

Density of states:

----------------------------------------------------------------------
----------------------------------------------------------------------
----------------------------------------------------------------------
----------------------------------------------------------------------
----------------------------------------------------------------------
----------------------------------------------------------------------
----------------------------------------------------------------------
----------------------------------------------------------------------
----------------------------------------------------------------------
%----------------------------------------------%-------------%-------%
                                                                     ^


Elapsed time for SCF step     9:          0.07
**********************************************************************

Info: SCF converged in    9 iterations

Info: Writing output to static/

             Calculation ended on 2016/07/13 at 13:55:50

                          Walltime:  04.753s

Octopus emitted 1 warning.
